Repository: AlecWalter/MultipigmentPhantoms

# MultipigmentPhantoms
Data and code used for the development of multipigment, broadband optical phantoms

File: NormalizedPigmentProperties/Absorption.csv (part 1 of 3)
Wavelength (nm),PY3 (mm-1/(mg/g)),PY65 (mm-1/(mg/g)),PY74 (mm-1/(mg/g)),PY100 (mm-1/(mg/g)),PY154 (mm-1/(mg/g)),PY175 (mm-1/(mg/g)),PR122 (mm-1/(mg/g)),PR170 (mm-1/(mg/g)),PR202 (mm-1/(mg/g)),PV15 (mm-1/(mg/g)),PV19 (mm-1/(mg/g)),PV23 (mm-1/(mg/g)),PG7 (mm-1/(mg/g)),PB15:3 (mm-1/(mg/g)),PO73 (mm-1/(mg/g)),Black (mm-1/(mg/g)),Ink (mm-1/(mg/g)),PW4 (mm-1/(mg/g)),PW6 (mm-1/(mg/g)),Al2O3 (mm-1/(mg/g))
950,0,0,0,0,0.001345704,0,0,0.000852994,0,0,0,0,0,0.003563024,0.000745521,0.513167393,0.27329543,2.20E-06,1.21E-06,7.87E-07
949,0,0,0,0,0.001540806,0,0,0.000888988,0,0,0,0,0,0.003690823,0.000678054,0.51351494,0.27360757,2.21E-06,1.23E-06,7.94E-07
948,0,0,0,0,0.001631343,0,0,0.000898601,0,0,0,0,0,0.003733372,0.000721712,0.513797816,0.273916891,2.21E-06,1.24E-06,7.99E-07
947,0,0,0,0,0.001715227,0,0,0.000913353,0,0,0,0,0,0.003824857,0.000730692,0.514024052,0.274206066,2.22E-06,1.25E-06,8.04E-07
946,0,0,0,0,0.001734569,0,0,0.000918102,0,0,0,0,0,0.003922701,0.000752451,0.514126331,0.274394196,2.22E-06,1.26E-06,8.08E-07
945,0,0,0,0,0.001778237,0,0,0.000931315,0,0,0,0,0,0.003995408,0.000803659,0.514312897,0.27471306,2.22E-06,1.27E-06,8.15E-07
944,0,0,0,0,0.001799188,0,0,0.000949065,0,0,0,0,0,0.004086229,0.000825513,0.514495067,0.275010898,2.22E-06,1.30E-06,8.21E-07
943,0,0,0,0,0.001798836,0,0,0.000963471,0,0,0,0,0,0.0042254,0.000911619,0.514539218,0.275223417,2.22E-06,1.32E-06,8.26E-07
942,0,0,0,0,0.001827941,0,0,0.000971431,0,0,0,0,0,0.004324146,0.000950618,0.51472634,0.275468143,2.22E-06,1.36E-06,8.31E-07
941,0,0,0,0,0.001872787,0,0,0.000984591,0,0,0,0,0,0.004414649,0.001053394,0.51487345,0.275763695,2.23E-06,1.38E-06,8.37E-07
940,0,0,0,0,0.0018763,0,0,0.000985652,0,0,0,0,0,0.00454915,0.001078267,0.515015825,0.276013822,2.23E-06,1.41E-06,8.42E-07
939,0,0,0,0,0.001911631,0,0,0.000985307,0,0,0,0,0,0.004684271,0.00116029,0.515131377,0.276242924,2.23E-06,1.43E-06,8.48E-07
938,0,0,0,0,0.001934606,0,0,0.000979735,0,0,0,0,0,0.00477894,0.001194657,0.515269333,0.276424924,2.24E-06,1.44E-06,8.54E-07
937,0,0,0,0,0.001951698,0,0,0.00098284,0,0,0,0,0,0.004899579,0.001308768,0.515287024,0.276691037,2.24E-06,1.46E-06,8.60E-07
936,0,0,0,0,0.001975448,0,0,0.000994832,0,0,0,0,0,0.00501107,0.001390981,0.515491428,0.277050624,2.25E-06,1.48E-06,8.65E-07
935,0,0,0,0,0.002026598,0,0,0.001007408,0,0,0,0,0,0.005113574,0.001516105,0.515656015,0.277304725,2.25E-06,1.51E-06,8.69E-07
934,0,0,0,0,0.002038017,0,0,0.001019082,0,0,0,0,0,0.005236053,0.001588445,0.515811532,0.277622381,2.25E-06,1.52E-06,8.71E-07
933,0,0,0,0,0.002090634,0,0,0.001032666,0,0,0,0,0,0.005355673,0.001703126,0.515971875,0.277952178,2.25E-06,1.55E-06,8.76E-07
932,0,0,0,0,0.002120185,0,0,0.001046516,0,0,0,0,0,0.005468148,0.001789327,0.516136462,0.278176228,2.25E-06,1.58E-06,8.80E-07
931,0,0,0,0,0.002128981,0,0,0.001065486,0,0,0,0,0,0.005609425,0.001883882,0.516269744,0.278413266,2.26E-06,1.60E-06,8.85E-07
930,0,0,0,0,0.002130059,0,0,0.001072251,0,0,0,0,0,0.005743607,0.00195926,0.516345177,0.278591422,2.26E-06,1.62E-06,8.91E-07
929,0,0,0,0,0.002151794,0,0,0.001091911,0,0,0,0,0,0.005871621,0.002024385,0.516434291,0.278758527,2.26E-06,1.65E-06,8.95E-07
928,0,0,0,0,0.002165233,0,0,0.001105522,0,0,0,0,0,0.00601633,0.002163749,0.516523359,0.279063574,2.27E-06,1.67E-06,9.00E-07
927,0,0,0,0,0.002198174,0,0,0.001125951,0,0,0,0,0,0.00615645,0.002301404,0.516687969,0.27936958,2.27E-06,1.69E-06,9.05E-07
926,0,0,0,0,0.002222859,0,0,0.001124837,0,0,0,0,0,0.006281916,0.002383997,0.516816345,0.279544373,2.27E-06,1.72E-06,9.08E-07
925,0,0,0,0,0.002269703,0,0,0.001129825,0,0,0,0,0,0.006389359,0.002464122,0.517069552,0.279894467,2.27E-06,1.75E-06,9.10E-07
924,0,0,0,0,0.002320859,0,0,0.001132717,0,0,0,0,0,0.006528413,0.00256798,0.517309934,0.280176072,2.27E-06,1.78E-06,9.15E-07
923,0,0,0,0,0.002363033,0,0,0.001148875,0,0,0,0,0,0.006648099,0.002621903,0.517523408,0.280367436,2.27E-06,1.82E-06,9.19E-07
922,0,0,0,0,0.002399099,0,0,0.001151873,0,0,0,0,0,0.006779179,0.002689876,0.517678392,0.280635472,2.28E-06,1.87E-06,9.23E-07
921,0,0,0,0,0.002448509,0,0,0.001160469,0,0,0,0,0,0.006915918,0.002751394,0.5178213,0.280916728,2.28E-06,1.89E-06,9.28E-07
920,0,0,0,0,0.002473226,0,0,0.001179996,0,0,0,0,0,0.0070446,0.002828101,0.517795163,0.281174192,2.28E-06,1.92E-06,9.31E-07
919,0,0,0,0,0.002479265,0,0,0.001197401,0,0,0,0,0,0.007157282,0.002886771,0.517879325,0.281470225,2.29E-06,1.96E-06,9.34E-07
918,0,0,0,0,0.002499913,0,0,0.001195385,0,0,0,0,0,0.007275421,0.00291734,0.517972233,0.281805672,2.29E-06,2.00E-06,9.36E-07
917,0,0,0,0,0.002493878,0,0,0.001208704,0,0,0,0,0,0.007391198,0.002978857,0.518124233,0.282092081,2.29E-06,2.02E-06,9.39E-07
916,0,0,0,0,0.002516366,0,0,0.001215919,0,0,0,0,0,0.007483167,0.002986832,0.518212746,0.282317091,2.29E-06,2.06E-06,9.41E-07
915,0,0,0,0,0.002526888,0,0,0.001223261,0,0,0,0,0,0.007603763,0.00303335,0.518425387,0.282574556,2.29E-06,2.09E-06,9.45E-07
914,0,0,0,0,0.002522313,0,9.27E-06,0.001232809,0,0,0,0,0,0.007674093,0.00303354,0.518438489,0.282839957,2.30E-06,2.11E-06,9.47E-07
913,0,0,0,0,0.002555472,0,1.83E-05,0.001266815,0,0,0,0,0,0.00780261,0.00304797,0.51848787,0.283069059,2.30E-06,2.13E-06,9.50E-07
912,0,0,0,0,0.002550284,0,1.83E-05,0.00126188,0,0,0,0,0,0.007879152,0.002959301,0.518576213,0.283214907,2.30E-06,2.15E-06,9.52E-07
911,0,0,0,0,0.002561377,0,2.17E-05,0.001286555,0,0,0,0,0,0.00800054,0.002854113,0.51874123,0.28345506,2.29E-06,2.16E-06,9.52E-07
910,0,0,0,0,0.002569818,0,2.17E-05,0.001297931,0,0,0,0,0,0.00807296,0.002807216,0.51875933,0.283577948,2.29E-06,2.18E-06,9.52E-07
909,0,0,0,0,0.002577079,0,1.24E-05,0.001301855,0,0,0,0,0,0.008156789,0.002765824,0.518928312,0.28375274,2.29E-06,2.20E-06,9.54E-07
908,0,0,0,0,0.002502147,0,3.40E-06,0.001281751,0,0,0,0,0,0.008170574,0.002601777,0.519051969,0.283856888,2.28E-06,2.20E-06,9.53E-07
907,0,0,0,0,0.00249492,0,3.40E-06,0.001289645,0,0,0,0,0,0.008215895,0.002576904,0.5189629,0.28409164,2.27E-06,2.17E-06,9.52E-07
906,0,0,0,0,0.00247133,0,0,0.001261151,0,0,0,0,0,0.008220985,0.002645637,0.518820571,0.284195788,2.27E-06,2.17E-06,9.53E-07
905,0,0,0,0,0.00244849,0,0,0.001256807,0,0,0,0,0,0.008241179,0.00261222,0.518795137,0.284403267,2.26E-06,2.15E-06,9.52E-07
904,0,0,0,0,0.002431155,0,0,0.001241387,0,0,0,0,0,0.008267845,0.00255355,0.518756346,0.284469925,2.26E-06,2.15E-06,9.52E-07
903,0,0,0,0,0.002426041,0,0,0.00121979,0,0,0,0,0,0.008313301,0.002523551,0.518721718,0.284584527,2.25E-06,2.13E-06,9.51E-07
902,0,0,0,0,0.002429502,0,0,0.001204976,0,0,0,0,0,0.008331231,0.002427477,0.518806992,0.284650339,2.24E-06,2.14E-06,9.51E-07
901,0,0,0,0,0.002341537,0,0,0.001193005,0,0,0,0,0,0.008372979,0.002274822,0.518802936,0.284816484,2.23E-06,2.11E-06,9.48E-07
900,0,0,0,0,0.002297596,0,0,0.001159708,0,0,0,0,0,0.008403051,0.002110016,0.518776198,0.284882414,2.23E-06,2.08E-06,9.47E-07
899,0,0,0,0,0.002271955,0,0,0.001137795,0,0,0,0,0,0.008414859,0.001946349,0.518785761,0.285005183,2.22E-06,2.05E-06,9.46E-07
898,0,0,0,0,0.002264985,0,0,0.001130181,0,0,0,0,0,0.008437389,0.001845718,0.518768263,0.285181899,2.22E-06,2.01E-06,9.42E-07
897,0,0,0,0,0.00219929,0,0,0.001112744,0,0,0,0,0,0.008471774,0.001738632,0.518551334,0.285300943,2.21E-06,1.97E-06,9.40E-07
896,0,0,0,0,0.002158687,0,0,0.001100625,0,0,0,0,0,0.008502588,0.001607622,0.518538963,0.285403533,2.20E-06,1.93E-06,9.39E-07
895,0,0,0,0,0.002120755,0,0,0.001084686,0,0,0,0,0,0.008515132,0.001542497,0.518583285,0.285608494,2.20E-06,1.91E-06,9.38E-07
894,0,0,0,0,0.002046429,0,0,0.001064133,0,0,0,0,0,0.008520028,0.001521042,0.518374252,0.285661465,2.19E-06,1.86E-06,9.34E-07
893,0,0,0,0,0.001949447,0,0,0.001049328,0,0,0,0,0,0.008539397,0.001405791,0.518215258,0.28582857,2.18E-06,1.83E-06,9.33E-07
892,0,0,0,0,0.001899605,0,0,0.001037521,0,0,0,0,0,0.008567502,0.001266997,0.518429566,0.285941964,2.17E-06,1.78E-06,9.31E-07
891,0,0,0,0,0.00187704,0,0,0.001028023,0,0,0,0,0,0.008584025,0.001269465,0.518349113,0.286088658,2.16E-06,1.76E-06,9.31E-07
890,0,0,0,0,0.001807565,0,0,0.001019453,0,0,0,0,0,0.008639016,0.001213454,0.51839905,0.286115902,2.16E-06,1.73E-06,9.29E-07
889,0,0,0,0,0.001750185,0,0,0.001021204,0,0,0,0,0,0.008754845,0.001084571,0.518612904,0.286370731,2.15E-06,1.69E-06,9.30E-07
888,0,0,0,0,0.001703851,0,0,0.001023009,0,0,0,0,0,0.008811619,0.001108304,0.51879964,0.286587822,2.14E-06,1.65E-06,9.28E-07
887,0,0,0,0,0.001624686,0,0,0.001026511,0,0,0,0,0,0.008730399,0.001188239,0.518772539,0.286669636,2.14E-06,1.64E-06,9.31E-07
886,0,0,0,0,0.001572228,0,0,0.001022557,0,0,0,0,2.06E-05,0.008928588,0.001144,0.518817121,0.28681391,2.14E-06,1.62E-06,9.31E-07
885,0,0,0,0,0.001539396,0,0,0.001026431,0,0,0,0,2.06E-05,0.008987338,0.001070311,0.518688813,0.287097333,2.14E-06,1.59E-06,9.33E-07
884,0,0,0,0,0.001525432,0,0,0.001036699,0,0,0,0,2.06E-05,0.00909852,0.001139576,0.518919037,0.287399715,2.14E-06,1.61E-06,9.38E-07
883,0,0,0,0,0.00151559,0,0,0.001048824,0,0,0,0,4.05E-05,0.009253783,0.001270965,0.518883853,0.287491503,2.15E-06,1.63E-06,9.46E-07
882,0,0,0,0,0.001546346,0,0,0.001053308,0,0,0,0,9.27E-05,0.009576576,0.001333622,0.518852696,0.287931595,2.15E-06,1.66E-06,9.50E-07
881,0,0,0,0,0.001554715,0,0,0.001052167,0,0,0,0,0.000138793,0.009607274,0.001398937,0.518999938,0.288174644,2.15E-06,1.69E-06,9.56E-07
880,0,0,0,0,0.001586023,0,0,0.001063788,0,0,0,0,0.000205574,0.009792852,0.00153756,0.519456375,0.288418743,2.15E-06,1.72E-06,9.61E-07
879,0,0,0,0,0.001620097,0,0,0.001065565,0,0,0,0,0.000299724,0.009914978,0.001673317,0.519412853,0.288554121,2.15E-06,1.76E-06,9.65E-07
878,0,0,0,0,0.001645991,0,0,0.001047922,0,0,0,0,0.000403493,0.010059635,0.00174186,0.519386864,0.288810857,2.15E-06,1.78E-06,9.69E-07
877,0,0,0,0,0.001691023,0,0,0.001056674,0,0,0,0,0.000486766,0.01020402,0.001737113,0.519483936,0.288868965,2.14E-06,1.78E-06,9.70E-07
876,0,0,0,0,0.001729832,0,0,0.001072331,0,0,0,0,0.000580977,0.010349938,0.001804137,0.519616617,0.289182398,2.15E-06,1.81E-06,9.74E-07
875,0,0,0,0,0.001731022,0,0,0.001087846,0,0,0,0,0.000703508,0.010488789,0.001861667,0.519355474,0.28926516,2.15E-06,1.81E-06,9.76E-07
874,0,0,0,0,0.001734361,0,0,0.001107149,0,0,0,0,0.000806495,0.010659055,0.001940463,0.519542619,0.289546037,2.15E-06,1.80E-06,9.80E-07
873,0,0,0,0,0.001784243,0,0,0.001139441,0,0,0,0,0.000906213,0.010818053,0.001940273,0.519696298,0.289828952,2.15E-06,1.81E-06,9.84E-07
872,0,0,0,0,0.001781509,0,0,0.001138035,0,0,0,0,0.000987369,0.010940605,0.002049638,0.520009407,0.290249227,2.15E-06,1.83E-06,9.88E-07
871,0,0,0,0,0.00179317,0,0,0.00114692,0,0,0,0,0.001080644,0.011072994,0.002105079,0.519978364,0.290484109,2.15E-06,1.84E-06,9.92E-07
870,0,0,0,0,0.001823802,0,0,0.001174678,0,0,0,0,0.001165022,0.011200992,0.002207229,0.520226784,0.291004831,2.15E-06,1.91E-06,9.97E-07
869,0,0,0,0,0.001860205,0,0,0.001168455,0,0,0,0,0.001262286,0.011322168,0.00221995,0.520048176,0.291076073,2.15E-06,1.90E-06,9.99E-07
868,0,0,0,0,0.001850426,0,0,0.001158137,0,0,0,0,0.001337765,0.011438319,0.002040524,0.520183103,0.291333306,2.14E-06,1.95E-06,9.97E-07
867,0,0,0,0,0.001827242,0,0,0.001172789,0,0,0,0,0.00146065,0.011567226,0.001968943,0.519977672,0.291473749,2.14E-06,1.99E-06,9.98E-07
866,0,0,0,0,0.001819944,0,0,0.001164688,0,0,0,0,0.001576016,0.011665538,0.00182806,0.519900254,0.291601789,2.14E-06,1.99E-06,9.95E-07
865,0,0,0,0,0.001840418,0,0,0.001124442,0,0,0,0,0.0016719,0.011781446,0.001708822,0.519933634,0.291734898,2.14E-06,1.97E-06,9.93E-07
864,0,0,0,0,0.001785179,0,0,0.001108416,0,0,0,0,0.001787113,0.011911897,0.001545915,0.519776324,0.291956418,2.13E-06,1.99E-06,9.90E-07
863,0,0,0,0,0.001768705,0,0,0.001089627,0,0,0,0,0.001941141,0.012078203,0.001646545,0.519896787,0.292084922,2.13E-06,1.96E-06,9.89E-07
862,0,0,0,0,0.00179804,0,0,0.001088397,0,0,0,0,0.002050831,0.012227592,0.001598888,0.520069218,0.292482207,2.12E-06,1.94E-06,9.91E-07
861,0,0,0,0,0.00174524,0,0,0.001112468,0,0,0,0,0.002159294,0.012385695,0.001576484,0.520160407,0.292561633,2.11E-06,1.93E-06,9.93E-07
860,0,0,0,0,0.001725204,0,0,0.001107027,0,0,0,0,0.002311327,0.012611355,0.001404728,0.520114833,0.292611093,2.10E-06,1.93E-06,9.92E-07
859,0,0,0,0,0.001682573,0,0,0.001087102,0,0,0,0,0.0024382,0.012759503,0.00123115,0.520118576,0.292932226,2.09E-06,1.95E-06,9.91E-07
858,0,0,0,0,0.001584195,0,0,0.001098377,0,0,0,0,0.002537305,0.012900334,0.000967801,0.520027613,0.293197395,2.08E-06,1.90E-06,9.89E-07
857,0,0,0,0,0.001494897,0,0,0.00106429,0,0,0,0,0.002665866,0.013044858,0.000835462,0.519904841,0.292888451,2.07E-06,1.85E-06,9.86E-07
856,0,0,0,0,0.001521482,0,0,0.000998228,0,0,0,0,0.002833547,0.013191671,0.000704699,0.519498398,0.293186758,2.06E-06,1.82E-06,9.82E-07
855,0,0,0,0,0.001447157,0,0,0.00097228,0,0,0,0,0.002940629,0.013285927,0.000546385,0.519430457,0.293504548,2.05E-06,1.73E-06,9.81E-07
854,0,0,0,0,0.001412433,0,0,0.000965912,0,0,0,0,0.003141459,0.013440998,0.000461209,0.519234669,0.293416812,2.04E-06,1.65E-06,9.78E-07
853,0,0,0,0,0.001413099,0,0,0.000942007,0,0,0,0,0.003317578,0.013493842,0.000373869,0.518899506,0.293307659,2.03E-06,1.63E-06,9.75E-07
852,0,0,0,0,0.001338341,0,0,0.000948561,0,0,0,0,0.003569584,0.013594066,0.000170255,0.518514622,0.293382774,2.03E-06,1.58E-06,9.73E-07
851,0,0,0,0,0.001255718,0,0,0.000919482,0,0,0,0,0.003775924,0.013827555,0.000201147,0.518460454,0.293430331,2.03E-06,1.57E-06,9.72E-07
850,0,0,0,0,0.00114839,0,0,0.000912504,0,0,0,0,0.004093999,0.014029991,0.000182428,0.518455463,0.293400626,2.03E-06,1.62E-06,9.68E-07
849,0,0,0,0,0.001112798,0,0,0.000950179,0,0,0,0,0.00443707,0.01423772,0.000145175,0.518905286,0.293786075,2.02E-06,1.63E-06,9.71E-07
848,0,0,0,0,0.001011586,0,0,0.000933756,0,0,0,0,0.004799514,0.014588369,0.000145175,0.518956924,0.29399626,2.02E-06,1.61E-06,9.69E-07
847,0,0,0,0,0.00103256,0,0,0.00091269,0,0,0,0,0.005172594,0.01485135,0.000144111,0.519399766,0.294575136,2.02E-06,1.61E-06,9.69E-07
846,0,0,0,0,0.000990266,0,0,0.000991224,0,0,0,0,0.005565806,0.015023214,0,0.519928851,0.294918082,2.01E-06,1.56E-06,9.70E-07
845,0,0,0,0,0.001011466,0,0,0.000991303,0,0,0,0,0.006163039,0.015208349,0,0.52004354,0.295098512,2.01E-06,1.49E-06,9.74E-07
844,0,0,0,0,0.000994781,0,0,0.000969361,0,0,0,0,0.006696541,0.015432187,0,0.519740079,0.29524098,2.01E-06,1.45E-06,9.71E-07
843,0,0,0,0,0.000985376,0,0,0.000966602,0,0,0,0,0.007390336,0.015644996,0,0.519397503,0.295318424,2.00E-06,1.40E-06,9.78E-07
842,0,0,0,0,0.000957197,0,0,0.00095384,0,0,0,0,0.008142117,0.015986606,2.65E-05,0.519341395,0.295426054,1.99E-06,1.42E-06,9.78E-07
841,0,0,0,0,0.000880076,0,0,0.00088454,0,0,0,0,0.009038253,0.016368812,2.65E-05,0.519446106,0.295290151,2.00E-06,1.44E-06,9.83E-07
840,0,0,0,0,0.000805722,0,0,0.000876978,0,0,0,0,0.009913493,0.016711289,2.65E-05,0.51913632,0.295739773,2.00E-06,1.45E-06,9.85E-07
839,0,0,0,0,0.000745668,0,0,0.00083856,0,0,0,0,0.010737507,0.017133334,6.89E-05,0.519386271,0.296182424,2.00E-06,1.44E-06,9.89E-07
838,0,0,0,0,0.000716204,0,0,0.00081232,0,0,0,0,0.0116103,0.017485099,6.89E-05,0.519882373,0.296759553,2.00E-06,1.54E-06,9.87E-07
837,0,0,0,0,0.000663093,0,0,0.000782074,0,0,0,0,0.012576394,0.017832543,4.23E-05,0.519953614,0.29712128,2.00E-06,1.50E-06,9.91E-07
836,0,0,0,0,0.000655202,0,0,0.000806722,0,0,0,0,0.013647777,0.018089021,4.23E-05,0.519709069,0.297532659,1.99E-06,1.48E-06,9.92E-07
835,0,0,0,0,0.000597456,0,0,0.000822456,0,0,0,0,0.014655421,0.018531961,4.95E-05,0.519831937,0.298099103,1.98E-06,1.49E-06,9.93E-07
834,0,0,0,0,0.000615173,0,0,0.000841877,0,0,0,0,0.015797513,0.018857295,7.16E-06,0.519803595,0.297888364,1.99E-06,1.54E-06,9.97E-07
833,0,0,0,0,0.000795646,0,0,0.000845114,0,0,0,0,0.016832449,0.019267097,7.16E-06,0.519629559,0.297817459,2.00E-06,1.52E-06,1.00E-06
832,0,0,0,0,0.000760357,0,0,0.000874245,0,0,0,0,0.017921823,0.019665015,1.44E-05,0.519581681,0.297994057,2.01E-06,1.51E-06,1.01E-06
831,0,0,0,0,0.000786373,0,0,0.000871592,0,0,0,0,0.018994807,0.020078186,1.44E-05,0.519890553,0.298538903,2.00E-06,1.49E-06,1.01E-06
830,0,0,0,0,0.000842711,0,0,0.000865649,0,0,0,0,0.020066677,0.020347536,7.24E-06,0.520050926,0.298559432,2.01E-06,1.51E-06,1.01E-06
829,0,0,0,0,0.000818498,0,0,0.000897832,0,0,0,0,0.021232486,0.02082223,7.24E-06,0.520275806,0.29964498,1.99E-06,1.44E-06,1.01E-06
828,0,0,0,0,0.000743531,0,0,0.000893216,0,0,0,0,0.022500895,0.021177426,0.000131169,0.520785532,0.300322484,1.99E-06,1.48E-06,1.01E-06
827,0,0,0,0,0.000797181,0,0,0.000944077,0,0,0,0,0.023895579,0.021717396,0.000123928,0.520558768,0.300287572,1.98E-06,1.52E-06,1.01E-06
826,0,0,0,0,0.00080796,0,0,0.000948242,0,0,0,0,0.025188528,0.022333993,0.000123928,0.520530135,0.300238488,1.98E-06,1.52E-06,1.01E-06
825,0,0,0,0,0.000771859,0,0,0.000966931,0,0,0,0,0.02653518,0.022909711,0.000181762,0.520823324,0.300474406,1.99E-06,1.48E-06,1.00E-06
824,0,0,0,0,0.000828283,0,0,0.000945264,0,0,0,0,0.02807049,0.023263743,0.000247893,0.520603339,0.300168603,1.99E-06,1.57E-06,1.01E-06
823,0,0,0,0,0.000781944,0,0,0.001036326,0,0,0,0,0.029745017,0.0238336,0.000123966,0.520183724,0.300113613,1.99E-06,1.54E-06,1.02E-06
822,0,0,0,0,0.000843336,0,0,0.001080754,0,0,0,0,0.031201514,0.024210204,0.000123966,0.520658442,0.300731915,1.99E-06,1.58E-06,1.02E-06
821,0,0,0,0,0.000942105,0,0,0.001192277,0,0,0,0,0.032822595,0.02464246,0.000154326,0.520282572,0.301014395,1.99E-06,1.69E-06,1.03E-06
820,0,0,0,0,0.001042296,0,0,0.00117993,0,0,0,0,0.034568679,0.025268682,9.65E-05,0.520499387,0.301135712,1.99E-06,1.73E-06,1.04E-06
819,0,0,0,0,0.001102899,0,0,0.001179912,0,0,0,0,0.036191938,0.025902284,3.04E-05,0.520313151,0.300982615,1.99E-06,1.76E-06,1.03E-06
818,0,0,0,0,0.001083692,0,0,0.001238631,0,0,0,0,0.037886471,0.026567139,0.000163933,0.520952762,0.301225058,1.99E-06,1.80E-06,1.03E-06
817,0,0,0,0,0.001122536,0,0,0.001145427,0,0,0,0,0.039639434,0.027251188,0.000367093,0.52140156,0.301513273,1.99E-06,1.81E-06,1.03E-06
816,0,0,0,0,0.001070622,0,0,0.001040759,0,0,0,0,0.04155818,0.027921153,0.000425098,0.521314159,0.301805769,2.00E-06,1.80E-06,1.04E-06
815,0,0,0,0,0.001162435,0,0,0.001029926,0,0,0,0,0.043299582,0.028434627,0.000536893,0.520766617,0.302218668,2.00E-06,1.79E-06,1.04E-06
814,0,0,0,0,0.001208592,0,0,0.001118541,0,0,0,0,0.045220866,0.029162962,0.000539449,0.521694613,0.30375459,2.00E-06,1.72E-06,1.04E-06
813,0,0,0,0,0.001266937,0,0,0.001097445,0,0,0,0,0.047033619,0.02972796,0.000485203,0.521271017,0.303628888,2.00E-06,1.76E-06,1.05E-06
812,0,0,0,0,0.001201889,0,0,0.001186705,0,0,0,0,0.048988354,0.03029279,0.000360934,0.521071229,0.303455293,2.01E-06,1.76E-06,1.05E-06
811,0,0,0,0,0.001329673,0,0,0.001356067,0,0,0,0,0.050697614,0.030912955,0.000377889,0.522287934,0.304139703,1.99E-06,1.72E-06,1.04E-06
810,0,0,0,0,0.00122937,0,0,0.001431173,0,0,0,0,0.052715409,0.031594068,0.000676781,0.522717621,0.304368138,1.99E-06,1.77E-06,1.04E-06
809,0,0,0,0,0.001142023,0,0,0.001427721,0,0,0,0,0.05466194,0.032107316,0.000674225,0.522726605,0.304002291,1.99E-06,1.81E-06,1.04E-06
808,0,0,0,0,0.001203065,0,0,0.001411123,0,0,0,0,0.056937239,0.032894951,0.000930207,0.522584497,0.305055808,1.98E-06,1.86E-06,1.04E-06
807,0,0,0,0,0.001188237,0,0,0.001384146,0,0,0,0,0.058999134,0.033604579,0.000979003,0.522016099,0.305306001,1.97E-06,1.85E-06,1.03E-06
806,0,0,0,0,0.000902351,0,0,0.001275347,0,0,0,0,0.061303754,0.034155464,0.001075704,0.521219303,0.305250715,1.97E-06,1.93E-06,1.04E-06
805,0,0,0,0,0.000970742,0,0,0.001282445,0,0,0,0,0.063434779,0.034920599,0.000773337,0.521214233,0.305166126,1.97E-06,1.99E-06,1.03E-06
804,0,0,0,0,0.000902701,0,0,0.001318739,0,0,0,0,0.065467701,0.035608911,0.000905334,0.520531287,0.304823088,1.97E-06,2.04E-06,1.04E-06
803,0,0,0,0,0.001062585,0,0,0.001325179,0,0,0,0,0.067174441,0.03618931,0.000952232,0.520277604,0.304707249,1.97E-06,2.06E-06,1.04E-06
802,0,0,0,0,0.001079955,0,0,0.001301942,0,0,0,0,0.069271213,0.036914516,0.001184537,0.520629005,0.305559575,1.97E-06,2.12E-06,1.03E-06
801,0,0,0,0,0.001464071,0,0,0.00154842,0,0,0,0,0.071953529,0.038087532,0.001135399,0.520443756,0.306026167,1.95E-06,2.11E-06,1.05E-06
800,0,0,0,0,0.001643046,0,0,0.001758159,0,0,0,0,0.074769595,0.038986693,0.001027078,0.520133334,0.306793249,1.94E-06,2.07E-06,1.07E-06
799,0,0,0,0,0.001852876,0,0,0.001957586,0,0,0,0,0.077651376,0.040155286,0.000967535,0.520196975,0.307949989,1.94E-06,1.99E-06,1.10E-06
798,0,0,0,0,0.001817291,0,0,0.002156626,0,0,0,0,0.080814024,0.041271519,0.00061979,0.521014548,0.308804532,1.94E-06,1.98E-06,1.12E-06
797,0,0,0,0,0.001990267,0,0,0.002441973,0,0,0,0,0.083945183,0.04238849,0.000427339,0.520675238,0.309299349,1.94E-06,1.99E-06,1.15E-06
796,0,0,0,0,0.001866607,0,0,0.002394708,0,0,0,0,0.086263999,0.043338925,0.000274456,0.521210051,0.3099361,1.94E-06,1.98E-06,1.15E-06
795,0,0,0,0,0.001862532,0,0,0.002458533,0,0,0,0,0.088511681,0.044526178,0.000274456,0.521573319,0.310275261,1.94E-06,2.01E-06,1.15E-06
794,0,0,0,0,0.001889758,0,0,0.002446803,0,0,0,0,0.090997327,0.045581463,0.000300867,0.521771462,0.310428199,1.94E-06,2.06E-06,1.15E-06
793,0,0,0,0,0.001878676,0,0,0.00249118,0,0,0,0,0.093126579,0.046646578,0.000275324,0.521819323,0.310513478,1.93E-06,1.99E-06,1.14E-06
792,0,0,0,0,0.001961934,0,0,0.00251738,0,0,0,0,0.095121341,0.04780212,0.0001753,0.521996213,0.310637691,1.92E-06,1.98E-06,1.14E-06
791,0,0,0,0,0.002172808,0,0,0.002588027,0,0,0,0,0.09728324,0.049005248,0.000224059,0.52168573,0.310796527,1.91E-06,1.98E-06,1.14E-06
790,0,0,0,0,0.002015246,0,0,0.002546051,0,0,0,0,0.099282782,0.05025555,0.000323531,0.521603524,0.311149139,1.92E-06,1.98E-06,1.14E-06
789,0,0,0,0,0.002068057,0,0,0.0025431,0,0,0,0,0.100882903,0.051547646,0.000304696,0.521401031,0.31137281,1.91E-06,1.91E-06,1.14E-06
788,0,0,0,0,0.002039672,0,0,0.00259409,0,0,0,0,0.102489022,0.052851126,0.000319531,0.521515476,0.311944567,1.91E-06,1.89E-06,1.14E-06
787,0,0,0,0,0.001979403,0,0,0.002640814,0,0,0,0,0.103825738,0.054162434,0.000380764,0.521614749,0.312293103,1.91E-06,1.87E-06,1.14E-06
786,0,0,0,0,0.001809562,0,0,0.002700847,0,0,0,0,0.105112837,0.055503503,0.000424851,0.52204328,0.312649066,1.92E-06,1.86E-06,1.14E-06
785,0,0,0,0,0.001994872,0,0,0.002750003,0,0,0,0,0.106227994,0.056759531,0.000325379,0.522238098,0.312873946,1.91E-06,1.78E-06,1.15E-06
784,0,0,0,0,0.001944344,0,0,0.002765405,0,0,0,0,0.107397778,0.058237547,0.000245349,0.52252814,0.313054535,1.92E-06,1.83E-06,1.16E-06
783,0,0,0,0,0.001873309,0,0,0.002789268,0,0,0,0,0.108304858,0.059878184,0.000221596,0.522540829,0.313251431,1.92E-06,1.84E-06,1.16E-06
782,0,0,0,0,0.001826735,0,0,0.002765974,0,0,0,0,0.109365518,0.061783256,0.000247494,0.52281382,0.313447016,1.93E-06,1.78E-06,1.16E-06
781,0,0,0,0,0.001831617,0,0,0.00275919,0,0,0,0,0.110136037,0.063597288,0.000154648,0.522673538,0.313536851,1.94E-06,1.81E-06,1.17E-06
780,0,0,0,0,0.001673155,0,0,0.002814914,0,0,0,0,0.11090307,0.065631446,0.000331512,0.522750729,0.314070052,1.95E-06,1.87E-06,1.17E-06
779,0,0,0,0,0.001638398,0,0,0.002917214,0,0,0,0,0.111395589,0.067740797,0.00038627,0.522847523,0.31459469,1.94E-06,1.81E-06,1.17E-06
778,0,0,0,0,0.0016079,0,0,0.002936465,0,0,0,0,0.111980362,0.069925749,0.000494514,0.522698443,0.314699668,1.95E-06,1.82E-06,1.17E-06
777,0,0,0,0,0.001572782,0,0,0.002979218,0,0,0,0,0.11240811,0.072041751,0.000679162,0.522852706,0.314937868,1.95E-06,1.88E-06,1.18E-06
776,0,0,0,0,0.001537717,0,0,0.00304712,0,0,0,0,0.112776723,0.074449304,0.000905106,0.522919841,0.315261918,1.95E-06,1.78E-06,1.17E-06
775,0,0,0,0,0.001581162,0,0,0.003127629,0,0,0,0,0.113145439,0.077116699,0.000839051,0.522774988,0.315243488,1.94E-06,1.77E-06,1.18E-06
774,0,0,0,0,0.001487491,0,0,0.003162812,0,0,0,0,0.113581242,0.079989457,0.00106359,0.523167177,0.315523084,1.95E-06,1.79E-06,1.18E-06
773,0,0,0,0,0.001572577,0,0,0.003170875,0,0,0,0,0.114130116,0.083082864,0.001025616,0.523254039,0.315782953,1.95E-06,1.81E-06,1.18E-06
772,0,0,0,0,0.001544549,0,0,0.00325164,0,0,0,0,0.114719983,0.086664077,0.00078397,0.523311713,0.316133413,1.95E-06,1.78E-06,1.19E-06
771,0,0,0,0,0.001512299,0,0,0.00325547,0,0,0,0,0.115213189,0.090457706,0.000807134,0.523672309,0.316386525,1.95E-06,1.86E-06,1.19E-06
770,0,0,0,0,0.001548294,0,0,0.003248959,0,0,0,0,0.115958806,0.094538456,0.000869335,0.523920678,0.316835875,1.96E-06,1.87E-06,1.19E-06
769,0,0,0,0,0.001707927,0,0,0.003272874,0,0,0,0,0.116731228,0.098933549,0.00086136,0.523880967,0.317171175,1.95E-06,1.94E-06,1.19E-06
768,0,0,0,0,0.001736787,0,0,0.003382948,0,0,0,0,0.117644925,0.103862198,0.000951188,0.524007801,0.317745478,1.96E-06,1.93E-06,1.19E-06
767,0,0,0,0,0.001867741,0,0,0.003405076,0,0,0,0,0.118572067,0.109051119,0.001092203,0.524248818,0.318363474,1.96E-06,1.97E-06,1.20E-06
766,0,0,0,0,0.002012673,0,0,0.003470991,0,0,0,0,0.119882518,0.114821533,0.001324603,0.524368034,0.318777603,1.96E-06,1.96E-06,1.20E-06
765,0,0,0,0,0.001934905,0,0,0.003485569,0,0,0,0,0.121144258,0.121175801,0.001356463,0.524369996,0.319157137,1.96E-06,1.97E-06,1.20E-06
764,0,0,0,0,0.001944403,0,0,0.003542392,0,0,0,0,0.122643632,0.128287913,0.001543294,0.524162966,0.319165382,1.96E-06,1.95E-06,1.20E-06
763,0,0,0,0,0.002191626,0,0,0.003579806,0,0,0,0,0.124184524,0.135979346,0.001747176,0.524176193,0.319277815,1.96E-06,1.99E-06,1.20E-06
762,0,0,0,0,0.002321757,0,0,0.003656193,0,0,0,0,0.125938337,0.144551083,0.00203141,0.523931596,0.31937441,1.95E-06,2.01E-06,1.19E-06
761,0,0,0,0,0.002458268,0,0,0.003710726,0,0,0,0,0.127678771,0.153926914,0.002088751,0.523851189,0.319661666,1.95E-06,2.06E-06,1.20E-06
760,0,0,0,0,0.002847824,0,0,0.003797126,0,0,0,0,0.129686886,0.164217561,0.002290582,0.523788751,0.319547112,1.95E-06,2.11E-06,1.20E-06
759,0,0,0,0,0.003195775,0,0,0.003871209,0,0,0,0,0.131880575,0.175296527,0.002246912,0.523768116,0.320019015,1.95E-06,2.14E-06,1.19E-06
758,0,0,0,0,0.003261682,0,0,0.00391495,0,0,0,0,0.134181464,0.187517889,0.002451211,0.523822574,0.320587538,1.95E-06,2.14E-06,1.20E-06
757,0,0,0,0,0.003449048,0,0,0.0039932,0,0,0,0,0.136688216,0.200727978,0.002470957,0.524088418,0.320954915,1.95E-06,2.16E-06,1.20E-06
756,0,0,0,0,0.003552987,0,0,0.004066098,0,0,0,0,0.139522102,0.214995366,0.00262703,0.524136279,0.321375274,1.95E-06,2.17E-06,1.19E-06
755,0,0,0,0,0.003644689,0,0,0.004176206,0,0,0,0,0.142426015,0.230265889,0.002847088,0.524215926,0.322184009,1.94E-06,2.18E-06,1.19E-06
754,0,0,0,0,0.003621131,0,0,0.004229686,0,0,0,0,0.145540226,0.246505341,0.002968604,0.524346117,0.322401929,1.95E-06,2.17E-06,1.19E-06
753,0,0,0,0,0.003726412,0,0,0.004370217,0,0,0,0,0.148891742,0.263535599,0.002934048,0.524448441,0.322618246,1.95E-06,2.23E-06,1.20E-06
752,0,0,0,0,0.003719829,0,0,0.004467758,0,0,0,0,0.152347496,0.281462047,0.003097336,0.524414562,0.322999411,1.94E-06,2.22E-06,1.20E-06
751,0,0,0,0,0.003773128,0,0,0.004579676,0,0,0,0,0.155838466,0.300123462,0.002921327,0.524366638,0.32321803,1.95E-06,2.25E-06,1.20E-06
750,0,0,0,0,0.003758526,0,0,0.004631875,0,0,0,0,0.159613373,0.319282739,0.002910504,0.5242961,0.323355417,1.95E-06,2.28E-06,1.21E-06
749,0,0,0,0,0.003784929,0,0,0.004673798,0,0,0,0,0.16335368,0.338880912,0.003019109,0.52445527,0.323870212,1.95E-06,2.31E-06,1.21E-06
748,0,0,0,0,0.003784297,0,0,0.004686235,0,0,0,0,0.167287906,0.358731167,0.003151448,0.524356678,0.324105094,1.94E-06,2.28E-06,1.20E-06
747,0,0,0,0,0.003787462,0,0,0.004732895,0,0,0,0,0.171334233,0.378518139,0.003102462,0.52432082,0.324361628,1.94E-06,2.30E-06,1.21E-06
746,0,0,0,0,0.003832565,0,0,0.004724665,0,0,0,0,0.175539277,0.39823327,0.003375874,0.524463126,0.324781146,1.93E-06,2.26E-06,1.20E-06
745,0,0,0,0,0.003856522,0,0,0.004789048,0,0,0,0,0.179699334,0.417627633,0.003495301,0.524437902,0.325087722,1.93E-06,2.25E-06,1.20E-06
744,0,0,0,0,0.003757025,0,0,0.004930776,0,0,0,0,0.184086581,0.436536271,0.003737005,0.524680054,0.325500659,1.94E-06,2.29E-06,1.20E-06
743,0,0,0,0,0.003734107,0,0,0.005023631,0,0,0,0,0.188353228,0.454839153,0.003815231,0.524661592,0.325694805,1.94E-06,2.27E-06,1.21E-06
742,0,0,0,0,0.003747297,0,0,0.005094298,0,0,0,0,0.192613118,0.472739196,0.003894786,0.524786706,0.32595211,1.94E-06,2.27E-06,1.21E-06
741,0,0,0,0,0.003682599,0,0,0.005255895,0,0,0,0,0.19690593,0.489809563,0.003792257,0.524685777,0.326292231,1.94E-06,2.28E-06,1.21E-06
740,0,0,0,0,0.003613824,0,0,0.005352212,0,0,0,0,0.201083936,0.506135317,0.003932,0.524782764,0.326488776,1.94E-06,2.32E-06,1.22E-06
739,0,0,0,0,0.003662373,0,0,0.005410076,0,0,0,0,0.205069456,0.521929021,0.003794345,0.524437919,0.32677002,1.94E-06,2.28E-06,1.22E-06
738,0,0,0,0,0.003622525,0,0,0.005489644,0,0,0,0,0.208985926,0.53707115,0.003838205,0.524398941,0.327158653,1.94E-06,2.31E-06,1.22E-06
737,0,0,0,0,0.003590928,0,0,0.005549008,0,0,0,0,0.212729217,0.551342568,0.003814851,0.524335538,0.327573261,1.95E-06,2.29E-06,1.22E-06
736,0,0,0,0,0.003540617,0,0,0.005563699,0,0,0,0,0.216286354,0.564982832,0.003964848,0.524237525,0.327787485,1.95E-06,2.31E-06,1.22E-06
735,0,0,0,0,0.003538509,0,0,0.005606551,0,0,0,0,0.219593493,0.577961602,0.003949089,0.524229096,0.328312998,1.95E-06,2.26E-06,1.22E-06
734,0,0,0,0,0.003535736,0,0,0.00567087,0,0,0,0,0.222679249,0.590199609,0.004044023,0.52431002,0.328564317,1.95E-06,2.23E-06,1.22E-06
733,0,0,0,0,0.003657248,0,0,0.005707583,0,0,0,0,0.225542319,0.601840144,0.004220602,0.524521951,0.329112543,1.95E-06,2.19E-06,1.22E-06
732,0,0,0,0,0.003697155,0,0,0.005796358,0,0,0,0,0.22812714,0.612970099,0.004383319,0.524585092,0.329515056,1.94E-06,2.19E-06,1.22E-06
731,0,0,0,0,0.003755755,0,0,0.005924308,0,0,0,0,0.230293048,0.623513627,0.004509203,0.52472817,0.330037307,1.95E-06,2.13E-06,1.22E-06
730,0,0,0,0,0.003775231,0,0,0.006048051,0,0,0,0,0.232180833,0.633507798,0.004583062,0.524737694,0.330202943,1.94E-06,2.14E-06,1.22E-06
729,0,0,0,0,0.003952896,0,0,0.006140457,0,0,0,0,0.233683377,0.6428572,0.004752805,0.52478163,0.330522405,1.95E-06,2.16E-06,1.22E-06
728,0,0,0,0,0.003819775,0,0,0.006229386,0,0,0,0,0.234907997,0.651678209,0.004688439,0.525014678,0.330682408,1.95E-06,2.19E-06,1.23E-06
727,0,0,0,0,0.00396671,0,0,0.006349124,0,0,0,0,0.235662755,0.659650598,0.004923497,0.524979216,0.330831692,1.95E-06,2.19E-06,1.23E-06
726,0,0,0,0,0.00417084,0,0,0.006464945,0,0,0,0,0.236193533,0.667080709,0.005040457,0.524944667,0.330963841,1.95E-06,2.21E-06,1.23E-06
725,0,0,0,0,0.004300766,0,0,0.006561681,0,0,0,0,0.236281411,0.67387624,0.005229946,0.525027627,0.331274639,1.95E-06,2.19E-06,1.23E-06
724,0,0,0,0,0.004312216,0,0,0.006650853,0,0,0,0,0.236160743,0.680134315,0.00529716,0.525076577,0.33147334,1.95E-06,2.18E-06,1.23E-06
723,0,0,0,0,0.00449565,0,0,0.006805885,0,0,0,0,0.235629955,0.685654155,0.005454941,0.524982171,0.331733441,1.95E-06,2.15E-06,1.23E-06
722,0,0,0,0,0.004494893,0,0,0.006848478,0,0,0,0,0.235040892,0.690690916,0.005428739,0.524995313,0.332112496,1.96E-06,2.17E-06,1.23E-06
721,0,0,0,0,0.004567965,0,0,0.0069298,0,0,0,0,0.234092548,0.695007566,0.005588609,0.525007843,0.332303013,1.96E-06,2.21E-06,1.24E-06
720,0,0,0,0,0.004609397,0,0,0.007057824,0,0,0,0,0.233228293,0.698779137,0.005745061,0.525106004,0.332671265,1.97E-06,2.23E-06,1.24E-06
719,0,0,0,0,0.004638738,0,0,0.007185386,0,0,0,0,0.232120616,0.701788981,0.005946322,0.525107779,0.333110612,1.97E-06,2.24E-06,1.24E-06
718,0,0,0,0,0.004711971,0,0,0.00727319,0,0,0,0,0.231013485,0.704195947,0.006207392,0.524975245,0.333491456,1.97E-06,2.25E-06,1.24E-06
717,0,0,0,0,0.004788272,0,0,0.007436969,0,1.49E-06,0,0,0.229747554,0.705759076,0.006386249,0.525047054,0.333816538,1.98E-06,2.25E-06,1.25E-06
716,0,0,0,0,0.004779833,0,0,0.007553583,0,7.40E-06,0,0,0.228610738,0.706443792,0.006464475,0.525073213,0.33425229,1.98E-06,2.25E-06,1.25E-06
715,0,0,0,0,0.004840225,0,0,0.007620413,0,1.77E-05,0,0,0.227441142,0.706339048,0.006529031,0.525179434,0.334632873,1.98E-06,2.24E-06,1.25E-06
714,0,0,0,0,0.004950859,0,0,0.007763287,0,3.67E-05,0,0,0.226449646,0.705332982,0.006657952,0.525196717,0.33495628,1.98E-06,2.25E-06,1.26E-06
713,0,0,0,0,0.005001336,0,0,0.007882002,0,5.98E-05,0,0,0.225478081,0.7033732,0.006803771,0.525360895,0.335272118,1.98E-06,2.25E-06,1.26E-06
712,0,0,0,0,0.005056553,0,0,0.00801289,0,8.18E-05,0,0,0.224818438,0.700510074,0.006937629,0.525444859,0.33569009,1.98E-06,2.25E-06,1.26E-06
711,0,0,0,0,0.005116849,0,0,0.008133725,0,0.000107731,0,0,0.224316052,0.696807391,0.007044715,0.525511585,0.33591979,1.98E-06,2.25E-06,1.26E-06
710,0,0,0,0,0.005123513,0,0,0.008288308,0,0.000133228,0,0,0.224115364,0.692134266,0.007223382,0.525626711,0.336218825,1.98E-06,2.25E-06,1.27E-06
709,0,0,0,0,0.005113032,0,0,0.008370636,0,0.000155407,0,0,0.224127423,0.686618979,0.007380974,0.525697431,0.336632213,1.98E-06,2.23E-06,1.26E-06
708,0,0,0,0,0.005061254,0,0,0.008529089,0,0.000181905,0,0,0.224523183,0.680296107,0.007406986,0.525879215,0.337088391,1.98E-06,2.26E-06,1.26E-06
707,0,0,0,0,0.005108931,0,0,0.008605344,0,0.00020969,0,0,0.225065879,0.673319403,0.007640715,0.525870599,0.337290208,1.98E-06,2.26E-06,1.26E-06
706,0,0,0,0,0.005095858,0,0,0.008695627,0,0.000233728,0,0,0.225957768,0.665874593,0.007816154,0.526110216,0.337705386,1.98E-06,2.26E-06,1.26E-06
705,0,0,0,0,0.005169009,0,0,0.008807971,0,0.000264448,0,0,0.227061851,0.657854677,0.007857545,0.526111367,0.338042362,1.98E-06,2.27E-06,1.26E-06
704,0,0,0,0,0.005163036,0,0,0.008941175,0,0.000293772,0,0,0.22849008,0.649536859,0.007932544,0.526142201,0.338301136,1.97E-06,2.29E-06,1.26E-06
703,0,0,0,0,0.005291977,0,0,0.009036289,0,0.000322198,0,0,0.230124899,0.641016865,0.008041528,0.526045004,0.338576961,1.97E-06,2.31E-06,1.26E-06
702,0,0,0,0,0.005280462,0,0,0.009157346,0,0.000353318,0,0,0.232126453,0.632520362,0.007998618,0.526018249,0.338902886,1.97E-06,2.31E-06,1.27E-06
701,0,0,0,0,0.005324551,0,0,0.009285602,0,0.000386066,0,0,0.234450866,0.624013397,0.0081845,0.525854388,0.339218007,1.97E-06,2.32E-06,1.27E-06
700,0,0,0,0,0.005425174,0,0,0.009427334,0,0.000417285,0,0,0.237001795,0.615727007,0.008327661,0.525850293,0.33954501,1.97E-06,2.34E-06,1.27E-06
699,0,0,0,0,0.005515481,0,0,0.009574767,0,0.000450333,0,0,0.239802509,0.607774496,0.008462279,0.525970858,0.340081094,1.97E-06,2.35E-06,1.27E-06
698,0,0,0,0,0.005550986,0,0,0.009712577,0,0.000481984,0,1.02E-05,0.242819664,0.600145361,0.008705691,0.525838665,0.340380361,1.97E-06,2.32E-06,1.28E-06
697,0,0,0,0,0.005583577,0,0,0.00985058,0,0.000517259,0,7.03E-05,0.24606071,0.592868229,0.009001317,0.525995163,0.340878109,1.96E-06,2.32E-06,1.28E-06
696,0,0,0,0,0.005677264,0,0,0.01001102,0,0.000553698,0,0.000218227,0.249477997,0.585961188,0.009139352,0.526036903,0.341270123,1.97E-06,2.31E-06,1.28E-06
695,0,0,0,0,0.005750051,0,0,0.010151294,0,0.000589273,0,0.000435044,0.253254104,0.579696114,0.009365296,0.526263412,0.341826883,1.97E-06,2.31E-06,1.28E-06
694,0,0,0,0,0.005820113,0,0,0.010299251,0,0.000627806,0,0.000782314,0.257164583,0.573771103,0.009503141,0.526255584,0.341967781,1.97E-06,2.32E-06,1.28E-06
693,0,0,0,0,0.005880511,0,0,0.010445782,0,0.000667902,0,0.001268175,0.261336012,0.568465112,0.009662821,0.526478412,0.342323845,1.97E-06,2.35E-06,1.28E-06
692,0,0,0,0,0.006022251,0,0,0.010624378,0,0.000704574,0,0.001822334,0.265779464,0.563637107,0.009827628,0.526403234,0.342578646,1.97E-06,2.37E-06,1.28E-06
691,0,0,0,0,0.006087843,0,0,0.010775779,0,0.000746,0,0.002521764,0.270350463,0.559345431,0.009958637,0.526495309,0.342995178,1.97E-06,2.39E-06,1.29E-06
690,0,0,0,0,0.006123634,0,0,0.010965942,0,0.000790983,0,0.003376016,0.27499873,0.55534088,0.010137114,0.526256106,0.343202148,1.98E-06,2.41E-06,1.29E-06
689,0,0,0,0,0.006213305,0,0,0.011110075,0,0.000834005,0,0.004389682,0.279976759,0.551947143,0.010473183,0.526225312,0.343530709,1.98E-06,2.42E-06,1.29E-06
688,0,0,0,0,0.006401603,0,0,0.011279903,0,0.000880551,0,0.00552218,0.28507064,0.548915291,0.010757987,0.526246713,0.343954929,1.98E-06,2.41E-06,1.30E-06
687,0,0,0,0,0.006505487,0,0,0.011450441,0,0.000934312,0,0.006789578,0.290311148,0.54630763,0.011033297,0.526388277,0.344268362,1.98E-06,2.37E-06,1.30E-06
686,0,0,0,0,0.006631056,0,0,0.011640599,0,0.000984548,0,0.008113896,0.295720994,0.54406158,0.01130481,0.52634906,0.344582377,1.98E-06,2.38E-06,1.30E-06
685,0,0,0,0,0.006727336,0,0,0.011789208,0,0.001033056,0,0.00953055,0.301384886,0.542173174,0.011559234,0.526482235,0.345129513,1.98E-06,2.39E-06,1.30E-06
684,0,0,0,0,0.006877655,0,0,0.01196968,0,0.001083824,0,0.010977528,0.307069386,0.540502543,0.011684548,0.526619782,0.345643613,1.98E-06,2.38E-06,1.30E-06
683,0,0,0,0,0.006911724,0,7.35E-06,0.012170575,0,0.001132498,0,0.012481328,0.312965613,0.539077964,0.011779483,0.52665981,0.346041028,1.98E-06,2.39E-06,1.30E-06
682,0,0,0,0,0.006998121,0,1.73E-05,0.012367795,0,0.001182302,0,0.014097394,0.318891433,0.537782789,0.012003528,0.526580322,0.346477028,1.99E-06,2.42E-06,1.30E-06
681,0,0,0,0,0.007102624,0,1.73E-05,0.012563368,0,0.001233469,0,0.015769433,0.324920487,0.536609941,0.012227574,0.526748295,0.346914484,1.99E-06,2.44E-06,1.30E-06
680,0,0,0,0,0.007200389,0,4.07E-05,0.012743784,0,0.00128723,0,0.017530785,0.330999828,0.535524023,0.012419342,0.52670378,0.347198477,1.99E-06,2.43E-06,1.31E-06
679,0,0,0,0,0.007259515,0,4.65E-05,0.01297178,0,0.001352405,0,0.019342149,0.337251679,0.534508312,0.012662374,0.526685681,0.34755409,1.99E-06,2.44E-06,1.31E-06
678,0,0,0,0,0.007402099,0,8.11E-05,0.013138337,0,0.001426839,0,0.021289571,0.343517873,0.533399172,0.012950975,0.526677683,0.347888679,1.99E-06,2.45E-06,1.31E-06
677,0,0,0,0,0.00755716,0,0.000122877,0.013343406,0,0.001512381,0,0.023302919,0.349994716,0.532313524,0.013114263,0.526788941,0.348304963,2.00E-06,2.46E-06,1.31E-06
676,0,0,0,0,0.007739077,0,0.000186676,0.013529766,0,0.001618995,0,0.025379556,0.356536097,0.531282797,0.013281348,0.526695839,0.348660097,2.00E-06,2.46E-06,1.32E-06
675,0,0,0,0,0.007894379,0,0.000243785,0.013753305,0,0.001744641,0,0.027540091,0.363228291,0.530244133,0.013564253,0.526669804,0.34899144,2.01E-06,2.45E-06,1.32E-06
674,0,0,0,0,0.008049904,0,0.00030406,0.013955742,0,0.001887384,0,0.029816312,0.370054411,0.529300606,0.013826272,0.526700853,0.349357027,2.01E-06,2.45E-06,1.32E-06
673,0,0,0,0,0.008158244,0,0.00035642,0.014171497,0,0.002041433,0,0.032156274,0.377083724,0.528497492,0.014056014,0.526766547,0.349725746,2.01E-06,2.43E-06,1.33E-06
672,0,0,0,0,0.008274462,0,0.000393998,0.014374599,0,0.002210523,0,0.034586537,0.384082799,0.527926582,0.014365501,0.526837136,0.350114265,2.01E-06,2.43E-06,1.33E-06
671,0,0,0,0,0.008369105,0,0.000451949,0.014593653,0,0.002386835,0,0.037179449,0.391279908,0.527681031,0.014646507,0.526877788,0.350536549,2.01E-06,2.44E-06,1.33E-06
670,0,0,0,0,0.00852091,0,0.000524413,0.014802432,0,0.002566584,0,0.039867597,0.398370596,0.527776399,0.014870553,0.526983776,0.350927834,2.02E-06,2.42E-06,1.34E-06
669,0,0,0,0,0.008651151,0,0.000610903,0.015016023,0,0.002749013,0,0.042699584,0.405487249,0.528326531,0.015079409,0.527001615,0.351367181,2.02E-06,2.43E-06,1.34E-06
668,0,0,0,0,0.008838875,0,0.000677815,0.015261287,0,0.002939918,0,0.045652424,0.412589093,0.529366279,0.015343327,0.526797704,0.351748973,2.02E-06,2.46E-06,1.34E-06
667,0,0,0,0,0.008983325,0,0.000746136,0.015501294,0,0.003125725,0,0.048721161,0.419624297,0.530981989,0.015565474,0.526753723,0.352145559,2.02E-06,2.47E-06,1.35E-06
666,0,0,0,0,0.009081921,0,0.000814904,0.015759407,0,0.003308566,0,0.051907972,0.426552003,0.533095794,0.015939516,0.52690941,0.352643787,2.02E-06,2.47E-06,1.34E-06
665,0,0,0,0,0.009225323,0,0.000883951,0.016025056,0,0.003500941,0,0.05522256,0.433499324,0.5358793,0.016216725,0.526994468,0.353061149,2.03E-06,2.53E-06,1.34E-06
664,0,0,0,0,0.009411568,0,0.000959397,0.016296636,0,0.003688664,0,0.058659595,0.440340776,0.53921866,0.016501529,0.527039646,0.353358349,2.03E-06,2.54E-06,1.34E-06
663,0,0,0,0,0.009552734,0,0.001066245,0.016544447,0,0.003877616,0,0.062258287,0.446973697,0.543273891,0.016797724,0.527324758,0.353859693,2.03E-06,2.54E-06,1.35E-06
662,0,0,0,0,0.009709345,0,0.001181551,0.016807228,0,0.004071187,0,0.066012527,0.453499199,0.547826361,0.017040757,0.527400707,0.354284393,2.03E-06,2.55E-06,1.35E-06
661,0,0,0,0,0.009894427,0,0.001281437,0.017069328,0,0.004265806,0,0.069927046,0.459872797,0.552903257,0.017259107,0.527366204,0.354544843,2.04E-06,2.55E-06,1.35E-06
660,0,0,0,0,0.010030888,0,0.001375259,0.017347617,0,0.004450171,0,0.07394388,0.465952148,0.558356504,0.017619858,0.527438267,0.35495248,2.04E-06,2.53E-06,1.35E-06
